Repository: Cookiemonster1337/zbt_data_analysis

File: database/database_ecrdata/3048_#04-1.csv (part 1 of 17)
Datum	time	measurement	pressure_sample[bar]	pressure_rounded[bar]	current[mA]	current_rounded[mA]	voltage_th[mV]	voltage_needle_th[mV]	voltage[mV]	voltage_needle[mV]	R_ges / mOhm*cm²	R_bulk / mOhm*cm²	contact_area[cm2]	pressure_sensor	sample_thickness[cm]	cycle	degradation_corr[mOhm]	as_degradation_corr[mOhm*cm2]	main_resistance[mOhm]	main_resistance_mean[mOhm]	main_resistance_error[mOhm]	as_main_resistance[mOhm*cm2]	as_main_resistance_mean[mOhm*cm2]	as_main_resistance_error[mOhm*cm2]	as_flow_resistance[mOhm*cm2]	as_flow_resistance_mean[mOhm*cm2]	as_flow_resistance_error[mOhm*cm2]	vs_main_resistance[mOhm*cm]	vs_main_resistance_mean[mOhm*cm]	vs_main_resistance_error[mOhm*cm]	flow_resistance[mOhm]	flow_resistance_mean[mOhm]	flow_resistance_error[mOhm]	vs_flow_resistance[mOhm*cm]	vs_flow_resistance_mean[mOhm*cm]	vs_flow_resistance_error[mOhm*cm]	bulk_resistance[mOhm]	bulk_resistance_mean[mOhm]	bulk_resistance_error[mOhm]	bulk_resistance_sub[mOhm]	as_bulk_resistance[mOhm*cm2]	as_bulk_resistance_mean[mOhm*cm2]	as_bulk_resistance_error[mOhm*cm2]	vs_bulk_resistance[mOhm*cm]	vs_bulk_resistance_mean[mOhm*cm]	vs_bulk_resistance_error[mOhm*cm]	contact_resistance[mOhm]	contact_resistance_mean[mOhm]	contact_resistance_error[mOhm]	as_contact_resistance[mOhm*cm2]	as_contact_resistance_mean[mOhm*cm2]	as_contact_resistance_error[mOhm*cm2]	vs_main_conductance[S/cm]	vs_main_conductance_mean[S/cm]	vs_main_conductance_error[S/cm]	vs_flow_conductance[S/cm]	vs_flow_conductance_mean[S/cm]	vs_flow_conductance_error[S/cm]	vs_bulk_conductance[S/cm]	vs_bulk_conductance_mean[S/cm]	vs_bulk_conductance_error[S/cm]
01.09.2021	11:06:52	25 zyklen	2.008823	2.0	49.5	0.0	16.5595	217.49996099999998	16.683189000000002	217.49996099999998	1398.6916310000001	18234.845213999997	4.15	0.424688	0.01	16.0	4.891031185341366	20.297779419166666	334.5353535353535	331.26971116153004	1.149728237774463	1388.3217171717172	1374.7693013203498	4.7713721867639975	1368.0239377525506	1354.471521901183	4.771372186764049	138832.1717171717	137476.93013203496	477.13721867639686	329.64432235001215	326.37867997618866	1.149728237774463	136802.39377525507	135447.15219011827	477.13721867640777	0.0	0.0	0.0	0.0	0.0	0.0	0.0	0.0	0.0	0.0	164.82216117500607	163.18933998809433	0.5748641188872315	684.0119688762753	163.18933998809433	0.5748641188872315	7.202941419350521e-06	7.2742092803247935e-06	2.512292482518671e-08	7.309813610738739e-06	135447.15219011827	477.13721867640777	inf	inf	
01.09.2021	11:06:57	25 zyklen	2.026303	2.0	99.4	100.0	32.916367	217.49996099999998	33.040056	217.49996099999998	1379.4389640000002	9080.732778	4.15	0.428393	0.01	16.0	4.891031185341366	20.297779419166666	331.1505734406439	331.26971116153004	1.149728237774463	1374.2748797786721	1374.7693013203498	4.7713721867639975	1353.9771003595056	1354.471521901183	4.771372186764049	137427.48797786722	137476.93013203496	477.13721867639686	326.2595422553025	326.37867997618866	1.149728237774463	135397.71003595056	135447.15219011827	477.13721867640777	0.0	0.0	0.0	0.0	0.0	0.0	0.0	0.0	0.0	0.0	163.12977112765125	163.18933998809433	0.5748641188872315	676.9885501797528	163.18933998809433	0.5748641188872315	7.276564643028697e-06	7.2742092803247935e-06	2.512292482518671e-08	7.385649282653908e-06	135447.15219011827	477.13721867640777	inf	inf	
01.09.2021	11:07:00	25 zyklen	2.035089	2.0	149.6	100.0	49.373721999999994	217.49996099999998	49.497409999999995	217.49996099999998	1373.0899279999999	6033.58849	4.15	0.430234	0.01	16.0	4.891031185341366	20.297779419166666	330.03824866310157	331.26971116153004	1.149728237774463	1369.6587319518717	1374.7693013203498	4.7713721867639975	1349.360952532705	1354.471521901183	4.771372186764049	136965.87319518716	137476.93013203496	477.13721867639686	325.1472174777602	326.37867997618866	1.149728237774463	134936.0952532705	135447.15219011827	477.13721867640777	0.0	0.0	0.0	0.0	0.0	0.0	0.0	0.0	0.0	0.0	162.5736087388801	163.18933998809433	0.5748641188872315	674.6804762663525	163.18933998809433	0.5748641188872315	7.301088779793498e-06	7.2742092803247935e-06	2.512292482518671e-08	7.410915501319596e-06	135447.15219011827	477.13721867640777	inf	inf	
01.09.2021	11:07:03	25 zyklen	2.040019	2.0	199.4	200.0	65.673321	217.49996099999998	65.79701	217.49996099999998	1369.3961359999998	4526.704303	4.15	0.431263	0.01	16.0	4.891031185341366	20.297779419166666	329.354669007021	331.26971116153004	1.149728237774463	1366.8218763791374	1374.7693013203498	4.7713721867639975	1346.5240969599706	1354.471521901183	4.771372186764049	136682.18763791374	137476.93013203496	477.13721867639686	324.46363782167964	326.37867997618866	1.149728237774463	134652.40969599705	135447.15219011827	477.13721867640777	0.0	0.0	0.0	0.0	0.0	0.0	0.0	0.0	0.0	0.0	162.23181891083982	163.18933998809433	0.5748641188872315	673.2620484799853	163.18933998809433	0.5748641188872315	7.316242279126456e-06	7.2742092803247935e-06	2.512292482518671e-08	7.42652881042149e-06	135447.15219011827	477.13721867640777	inf	inf	
01.09.2021	11:07:07	25 zyklen	3.053613	3.0	49.5	0.0	13.740741	217.49996099999998	13.864429999999999	217.49996099999998	1162.37139	18234.845213999997	4.15	0.645545	0.01	16.0	4.108140726104418	17.048784013333332	277.5907272727273	274.4744611026111	1.1035147064330872	1152.0015181818183	1139.069013575836	4.579586031697293	1134.952734168485	1122.0202295625027	4.5795860316972945	115200.15181818182	113906.9013575836	457.95860316972824	273.4825865466229	270.3663203765067	1.1035147064330872	113495.2734168485	112202.02295625026	457.9586031697318	0.0	0.0	0.0	0.0	0.0	0.0	0.0	0.0	0.0	0.0	136.74129327331144	135.18316018825334	0.5517573532165436	567.4763670842425	135.18316018825334	0.5517573532165436	8.680544115760201e-06	8.77952276005268e-06	3.510761941996608e-08	8.81093960915159e-06	112202.02295625026	457.9586031697318	inf	inf	
01.09.2021	11:07:11	25 zyklen	3.065416	3.0	99.4	100.0	27.272832	217.49996099999998	27.396521000000003	217.49996099999998	1143.818536	9080.732778	4.15	0.64803	0.01	16.0	4.108140726104418	17.048784013333332	274.37456740442656	274.4744611026111	1.1035147064330872	1138.6544547283704	1139.069013575836	4.579586031697293	1121.605670715037	1122.0202295625027	4.5795860316972945	113865.44547283703	113906.9013575836	457.95860316972824	270.26642667832215	270.3663203765067	1.1035147064330872	112160.56707150368	112202.02295625026	457.9586031697318	0.0	0.0	0.0	0.0	0.0	0.0	0.0	0.0	0.0	0.0	135.13321333916107	135.18316018825334	0.5517573532165436	560.8028353575185	135.18316018825334	0.5517573532165436	8.782295593253997e-06	8.77952276005268e-06	3.510761941996608e-08	8.915789444631536e-06	112202.02295625026	457.9586031697318	inf	inf	
01.09.2021	11:07:14	25 zyklen	3.065136	3.0	149.6	100.0	40.897671	217.49996099999998	41.021359999999994	217.49996099999998	1137.95886	6033.58849	4.15	0.647968	0.01	16.0	4.108140726104418	17.048784013333332	273.38015374331553	274.4744611026111	1.1035147064330872	1134.5276380347595	1139.069013575836	4.579586031697293	1117.4788540214263	1122.0202295625027	4.5795860316972945	113452.76380347596	113906.9013575836	457.95860316972824	269.2720130172111	270.3663203765067	1.1035147064330872	111747.88540214262	112202.02295625026	457.9586031697318	0.0	0.0	0.0	0.0	0.0	0.0	0.0	0.0	0.0	0.0	134.63600650860556	135.18316018825334	0.5517573532165436	558.7394270107131	135.18316018825334	0.5517573532165436	8.81424097990429e-06	8.77952276005268e-06	3.510761941996608e-08	8.94871519404005e-06	112202.02295625026	457.9586031697318	inf	inf	
01.09.2021	11:07:18	25 zyklen	3.067935	3.0	199.5	200.0	54.374203	217.49996099999998	54.49789200000001	217.49996099999998	1133.6654119999998	4524.435279	4.15	0.648566	0.01	16.0	4.108140726104418	17.048784013333332	272.5523959899749	274.4744611026111	1.1035147064330872	1131.092443358396	1139.069013575836	4.579586031697293	1114.0436593450627	1122.0202295625027	4.5795860316972945	113109.2443358396	113906.9013575836	457.95860316972824	268.4442552638705	270.3663203765067	1.1035147064330872	111404.36593450626	112202.02295625026	457.9586031697318	0.0	0.0	0.0	0.0	0.0	0.0	0.0	0.0	0.0	0.0	134.22212763193525	135.18316018825334	0.5517573532165436	557.0218296725313	135.18316018825334	0.5517573532165436	8.84101035129223e-06	8.77952276005268e-06	3.510761941996608e-08	8.97630888710315e-06	112202.02295625026	457.9586031697318	inf	inf	
01.09.2021	11:07:21	25 zyklen	5.0428440000000005	5.0	49.5	0.0	10.205171	217.49996099999998	10.32886	217.49996099999998	865.9549380000001	18234.845213999997	4.15	1.066209	0.01	16.0	3.315857940160643	13.760810451666666	206.16507070707073	203.73668336888662	0.8583840141280161	855.5850434343436	845.5072359808795	3.5622936586312672	841.8242329826769	831.7464255292128	3.562293658631267	85558.50434343435	84550.72359808793	356.22936586312693	202.84921276691009	200.42082542872598	0.8583840141280161	84182.42329826769	83174.64255292129	356.229365863127	0.0	0.0	0.0	0.0	0.0	0.0	0.0	0.0	0.0	0.0	101.42460638345504	100.21041271436299	0.42919200706400806	420.91211649133845	100.21041271436299	0.42919200706400806	1.168790884873315e-05	1.1827846124380718e-05	4.954578682553124e-08	1.1878964287555476e-05	83174.64255292129	356.229365863127	inf	inf	
01.09.2021	11:07:25	25 zyklen	5.05572	5.0	99.4	100.0	20.245223	217.49996099999998	20.368911999999998	217.49996099999998	850.412335	9080.732778	4.15	1.0688520000000001	0.01	16.0	3.315857940160643	13.760810451666666	203.6742756539235	203.73668336888662	0.8583840141280161	845.2482439637826	845.5072359808795	3.5622936586312672	831.4874335121159	831.7464255292128	3.562293658631267	84524.82439637826	84550.72359808793	356.22936586312693	200.35841771376286	200.42082542872598	0.8583840141280161	83148.74335121158	83174.64255292129	356.229365863127	0.0	0.0	0.0	0.0	0.0	0.0	0.0	0.0	0.0	0.0	100.17920885688143	100.21041271436299	0.42919200706400806	415.74371675605795	100.21041271436299	0.42919200706400806	1.1830843863224261e-05	1.1827846124380718e-05	4.954578682553124e-08	1.2026639967078091e-05	83174.64255292129	356.229365863127	inf	inf	
01.09.2021	11:07:29	25 zyklen	5.05628	5.0	149.6	100.0	30.341893	217.49996099999998	30.465582	217.49996099999998	845.134797	6033.58849	4.15	1.068941	0.01	16.0	3.315857940160643	13.760810451666666	202.82014037433154	203.73668336888662	0.8583840141280161	841.7035825534759	845.5072359808795	3.5622936586312672	827.9427721018093	831.7464255292128	3.562293658631267	84170.35825534759	84550.72359808793	356.22936586312693	199.5042824341709	200.42082542872598	0.8583840141280161	82794.27721018092	83174.64255292129	356.229365863127	0.0	0.0	0.0	0.0	0.0	0.0	0.0	0.0	0.0	0.0	99.75214121708545	100.21041271436299	0.42919200706400806	413.97138605090464	100.21041271436299	0.42919200706400806	1.1880667027296004e-05	1.1827846124380718e-05	4.954578682553124e-08	1.2078129475801903e-05	83174.64255292129	356.229365863127	inf	inf	
01.09.2021	11:07:32	25 zyklen	5.058162	5.0	199.4	200.0	40.336077	217.49996099999998	40.459765999999995	217.49996099999998	842.066334	4526.704303	4.15	1.069309	0.01	16.0	3.315857940160643	13.760810451666666	202.28724674022067	203.73668336888662	0.8583840141280161	839.4920739719158	845.5072359808795	3.5622936586312672	825.7312635202492	831.7464255292128	3.562293658631267	83949.20739719158	84550.72359808793	356.22936586312693	198.97138880006003	200.42082542872598	0.8583840141280161	82573.12635202492	83174.64255292129	356.229365863127	0.0	0.0	0.0	0.0	0.0	0.0	0.0	0.0	0.0	0.0	99.48569440003001	100.21041271436299	0.42919200706400806	412.8656317601246	100.21041271436299	0.42919200706400806	1.191196475826946e-05	1.1827846124380718e-05	4.954578682553124e-08	1.2110477635748101e-05	83174.64255292129	356.229365863127	inf	inf	
01.09.2021	11:07:35	25 zyklen	6.057888	6.0	49.5	0.0	9.216459	217.49996099999998	9.340148	217.49996099999998	783.062872	18234.845213999997	4.15	1.280767	0.01	16.0	3.0509368028112447	12.661387731666665	186.19109090909092	183.39365136762615	0.9951268249551688	772.6930272727274	761.0836531756486	4.1297763235639495	760.0316395410607	748.4222654439819	4.1297763235639495	77269.30272727273	76108.36531756485	412.97763235639593	183.14015410627968	180.3427145648149	0.9951268249551688	76003.16395410607	74842.22654439819	412.97763235639593	0.0	0.0	0.0	0.0	0.0	0.0	0.0	0.0	0.0	0.0	91.57007705313984	90.17135728240746	0.4975634124775844	380.01581977053036	90.17135728240746	0.4975634124775844	1.2941750018497877e-05	1.314031258970233e-05	7.079692500260889e-08	1.3157346983657711e-05	74842.22654439819	412.97763235639593	inf	inf	
01.09.2021	11:07:40	25 zyklen	6.059147	6.0	99.4	100.0	18.226617	217.49996099999998	18.350306	217.49996099999998	766.13451	9080.732778	4.15	1.2809409999999999	0.01	16.0	3.0509368028112447	12.661387731666665	183.36636820925554	183.39365136762615	0.9951268249551688	760.9704280684106	761.0836531756486	4.1297763235639495	748.3090403367439	748.4222654439819	4.1297763235639495	76097.04280684105	76108.36531756485	412.97763235639593	180.3154314064443	180.3427145648149	0.9951268249551688	74830.9040336744	74842.22654439819	412.97763235639593	0.0	0.0	0.0	0.0	0.0	0.0	0.0	0.0	0.0	0.0	90.15771570322215	90.17135728240746	0.4975634124775844	374.15452016837196	90.17135728240746	0.4975634124775844	1.3141115122414467e-05	1.314031258970233e-05	7.079692500260889e-08	1.3363462768670996e-05	74842.22654439819	412.97763235639593	inf	inf	
01.09.2021	11:07:43	25 zyklen	6.058244999999999	6.0	149.6	100.0	27.278103	217.49996099999998	27.401791999999997	217.49996099999998	760.143288	6033.58849	4.15	1.280718	0.01	16.0	3.0509368028112447	12.661387731666665	182.3402606951872	183.39365136762615	0.9951268249551688	756.7120818850269	761.0836531756486	4.1297763235639495	744.0506941533603	748.4222654439819	4.1297763235639495	75671.20818850269	76108.36531756485	412.97763235639593	179.28932389237596	180.3427145648149	0.9951268249551688	74405.06941533602	74842.22654439819	412.97763235639593	0.0	0.0	0.0	0.0	0.0	0.0	0.0	0.0	0.0	0.0	89.64466194618798	90.17135728240746	0.4975634124775844	372.02534707668013	90.17135728240746	0.4975634124775844	1.321506586109904e-05	1.314031258970233e-05	7.079692500260889e-08	1.343994445348753e-05	74842.22654439819	412.97763235639593	inf	inf	
01.09.2021	11:07:46	25 zyklen	6.056177	6.0	199.4	200.0	36.226371	217.49996099999998	36.350059	217.49996099999998	756.533334	4526.704303	4.15	1.280356	0.01	16.0	3.0509368028112447	12.661387731666665	181.6768856569709	183.39365136762615	0.9951268249551688	753.9590754764293	761.0836531756486	4.1297763235639495	741.2976877447627	748.4222654439819	4.1297763235639495	75395.90754764293	76108.36531756485	412.97763235639593	178.62594885415967	180.3427145648149	0.9951268249551688	74129.76877447627	74842.22654439819	412.97763235639593	0.0	0.0	0.0	0.0	0.0	0.0	0.0	0.0	0.0	0.0	89.31297442707984	90.17135728240746	0.4975634124775844	370.64884387238135	90.17135728240746	0.4975634124775844	1.3263319356797936e-05	1.314031258970233e-05	7.079692500260889e-08	1.3489857266954156e-05	74842.22654439819	412.97763235639593	inf	inf	
01.09.2021	11:07:49	25 zyklen	10.048156	10.0	49.5	0.0	6.316403	217.49996099999998	6.440092	217.49996099999998	539.926884	18234.845213999997	4.15	2.124407	0.01	16.0	2.41610478313253	10.026834849999998	127.604101010101	125.69435070593562	0.667975407041161	529.5570191919193	521.631555429633	2.772097939220826	519.5301843419193	511.6047205796329	2.772097939220825	52955.701919191924	52163.155542963286	277.2097939220819	125.18799622696848	123.2782459228031	0.667975407041161	51953.01843419192	51160.472057963285	277.2097939220818	0.0	0.0	0.0	0.0	0.0	0.0	0.0	0.0	0.0	0.0	62.59399811348424	61.63912296140155	0.3339877035205805	259.76509217095963	61.63912296140155	0.3339877035205805	1.88837077738287e-05	1.9172230998450273e-05	1.0108935656524536e-07	1.9248159782413496e-05	51160.472057963285	277.2097939220818	inf	inf	
01.09.2021	11:07:54	25 zyklen	10.051561	10.0	99.4	100.0	12.484936	217.49996099999998	12.608625	217.49996099999998	526.416437	9080.732778	4.15	2.124972	0.01	16.0	2.41610478313253	10.026834849999998	125.60297786720321	125.69435070593562	0.667975407041161	521.2523581488933	521.631555429633	2.772097939220826	511.2255232988934	511.6047205796329	2.772097939220825	52125.23581488933	52163.155542963286	277.2097939220819	123.18687308407068	123.2782459228031	0.667975407041161	51122.55232988934	51160.472057963285	277.2097939220818	0.0	0.0	0.0	0.0	0.0	0.0	0.0	0.0	0.0	0.0	61.59343654203534	61.63912296140155	0.3339877035205805	255.6127616494467	61.63912296140155	0.3339877035205805	1.9184565486691854e-05	1.9172230998450273e-05	1.0108935656524536e-07	1.9560838698879663e-05	51160.472057963285	277.2097939220818	inf	inf	
01.09.2021	11:07:57	25 zyklen	10.046103	10.0	149.6	100.0	18.690437	217.49996099999998	18.814126	217.49996099999998	521.915935	6033.58849	4.15	2.123792	0.01	16.0	2.41610478313253	10.026834849999998	124.93607620320856	125.69435070593562	0.667975407041161	518.4847162433156	521.631555429633	2.772097939220826	508.4578813933156	511.6047205796329	2.772097939220825	51848.471624331556	52163.155542963286	277.2097939220819	122.51997142007603	123.2782459228031	0.667975407041161	50845.788139331555	51160.472057963285	277.2097939220818	0.0	0.0	0.0	0.0	0.0	0.0	0.0	0.0	0.0	0.0	61.259985710038016	61.63912296140155	0.3339877035205805	254.2289406966578	61.63912296140155	0.3339877035205805	1.9286971605363928e-05	1.9172230998450273e-05	1.0108935656524536e-07	1.9667312408644798e-05	51160.472057963285	277.2097939220818	inf	inf	
01.09.2021	11:08:00	25 zyklen	10.05153	10.0	199.4	200.0	24.852069	217.49996099999998	24.975758	217.49996099999998	519.806389	4526.704303	4.15	2.125077	0.01	16.0	2.41610478313253	10.026834849999998	124.6342477432297	125.69435070593562	0.667975407041161	517.2321281344033	521.631555429633	2.772097939220826	507.2052932844033	511.6047205796329	2.772097939220825	51723.21281344033	52163.155542963286	277.2097939220819	122.21814296009717	123.2782459228031	0.667975407041161	50720.52932844033	51160.472057963285	277.2097939220818	0.0	0.0	0.0	0.0	0.0	0.0	0.0	0.0	0.0	0.0	61.109071480048584	61.63912296140155	0.3339877035205805	253.60264664220165	61.63912296140155	0.3339877035205805	1.9333679127916605e-05	1.9172230998450273e-05	1.0108935656524536e-07	1.971588256748089e-05	51160.472057963285	277.2097939220818	inf	inf	
01.09.2021	11:08:04	25 zyklen	12.045397	12.0	49.5	0.0	5.411033	217.49996099999998	5.534722	217.49996099999998	464.02217	18234.845213999997	4.15	2.546488	0.01	16.0	2.216890605020081	9.200096010833335	109.31379797979797	107.93250539337474	0.4829347046487283	453.6522616161616	447.91989738250516	2.0041790242922186	444.4521656053283	438.71980137167185	2.0041790242922275	45365.226161616156	44791.989738250515	200.41790242922167	107.09690737477789	105.71561478835464	0.4829347046487283	44445.21656053283	43871.980137167186	200.4179024292228	0.0	0.0	0.0	0.0	0.0	0.0	0.0	0.0	0.0	0.0	53.54845368738894	52.85780739417732	0.24146735232436414	222.22608280266414	52.85780739417732	0.24146735232436414	2.2043315654096908e-05	2.2326752557890027e-05	9.924618642812923e-08	2.249960912302081e-05	43871.980137167186	200.4179024292228	inf	inf	
01.09.2021	11:08:08	25 zyklen	12.045942	12.0	99.4	100.0	10.719062	217.49996099999998	10.842751	217.49996099999998	452.690304	9080.732778	4.15	2.54658	0.01	16.0	2.216890605020081	9.200096010833335	107.8376458752515	107.93250539337474	0.4829347046487283	447.52623038229376	447.91989738250516	2.0041790242922186	438.3261343714604	438.71980137167185	2.0041790242922275	44752.62303822937	44791.989738250515	200.41790242922167	105.62075527023141	105.71561478835464	0.4829347046487283	43832.613437146036	43871.980137167186	200.4179024292228	0.0	0.0	0.0	0.0	0.0	0.0	0.0	0.0	0.0	0.0	52.81037763511571	52.85780739417732	0.24146735232436414	219.1630671857302	52.85780739417732	0.24146735232436414	2.2345058950975063e-05	2.2326752557890027e-05	9.924618642812923e-08	2.2814062899396912e-05	43871.980137167186	200.4179024292228	inf	inf	
01.09.2021	11:08:11	25 zyklen	12.048383	12.0	149.6	100.0	16.075125	217.49996099999998	16.198814000000002	217.49996099999998	449.36548799999997	6033.58849	4.15	2.5471619999999997	0.01	16.0	2.216890605020081	9.200096010833335	107.45404411764706	107.93250539337474	0.4829347046487283	445.9342830882353	447.91989738250516	2.0041790242922186	436.734187077402	438.71980137167185	2.0041790242922275	44593.42830882353	44791.989738250515	200.41790242922167	105.23715351262697	105.71561478835464	0.4829347046487283	43673.4187077402	43871.980137167186	200.4179024292228	0.0	0.0	0.0	0.0	0.0	0.0	0.0	0.0	0.0	0.0	52.61857675631349	52.85780739417732	0.24146735232436414	218.367093538701	52.85780739417732	0.24146735232436414	2.2424828902471575e-05	2.2326752557890027e-05	9.924618642812923e-08	2.2897222832312208e-05	43871.980137167186	200.4179024292228	inf	inf	
01.09.2021	11:08:15	25 zyklen	12.043967	12.0	199.4	200.0	21.360632	217.49996099999998	21.484320999999998	217.49996099999998	447.14109	4526.704303	4.15	2.546284	0.01	16.0	2.216890605020081	9.200096010833335	107.12453360080241	107.93250539337474	0.4829347046487283	444.56681444333003	447.91989738250516	2.0041790242922186	435.36671843249667	438.71980137167185	2.0041790242922275	44456.681444333	44791.989738250515	200.41790242922167	104.90764299578233	105.71561478835464	0.4829347046487283	43536.671843249664	43871.980137167186	200.4179024292228	0.0	0.0	0.0	0.0	0.0	0.0	0.0	0.0	0.0	0.0	52.45382149789116	52.85780739417732	0.24146735232436414	217.68335921624833	52.85780739417732	0.24146735232436414	2.249380672401656e-05	2.2326752557890027e-05	9.924618642812923e-08	2.2969142051106266e-05	43871.980137167186	200.4179024292228	inf	inf	
01.09.2021	11:08:18	25 zyklen	15.041794	15.0	49.5	0.0	4.500196	217.49996099999998	4.623885	217.49996099999998	387.659012	18234.845213999997	4.15	3.1801209999999998	0.01	16.0	1.9906313395582331	8.261120059166666	90.91305050505049	89.74850626867277	0.416347610485622	377.2891595959596	372.4563010149921	1.7278425835153333	369.0280395367929	364.1951809558254	1.7278425835153333	37728.91595959596	37245.630101499206	172.7842583515337	88.92241916549226	87.75787492911455	0.4163476104856221	36902.80395367929	36419.518095582534	172.78425835153436	0.0	0.0	0.0	0.0	0.0	0.0	0.0	0.0	0.0	0.0	44.46120958274613	43.878937464557275	0.20817380524281104	184.51401976839645	43.878937464557275	0.20817380524281104	2.6504869662062486e-05	2.685051059856199e-05	1.2382821921032687e-07	2.709821186637222e-05	36419.518095582534	172.78425835153436	inf	inf	
01.09.2021	11:08:22	25 zyklen	15.040814000000001	15.0	99.4	100.0	8.921828	217.49996099999998	9.045517	217.49996099999998	377.654879	9080.732778	4.15	3.179904	0.01	16.0	1.9906313395582331	8.261120059166666	89.75682092555331	89.74850626867277	0.416347610485622	372.49080684104626	372.4563010149921	1.7278425835153333	364.2296867818796	364.1951809558254	1.7278425835153333	37249.08068410463	37245.630101499206	172.7842583515337	87.76618958599508	87.75787492911455	0.4163476104856221	36422.96867818796	36419.518095582534	172.78425835153436	0.0	0.0	0.0	0.0	0.0	0.0	0.0	0.0	0.0	0.0	43.88309479299754	43.878937464557275	0.20817380524281104	182.1148433909398	43.878937464557275	0.20817380524281104	2.684630014041479e-05	2.685051059856199e-05	1.2382821921032687e-07	2.745520302958869e-05	36419.518095582534	172.78425835153436	inf	inf	
01.09.2021	11:08:26	25 zyklen	15.042665	15.0	149.6	100.0	13.358749	217.49996099999998	13.482437	217.49996099999998	374.01146600000004	6033.58849	4.15	3.180167	0.01	16.0	1.9906313395582331	8.261120059166666	89.29645053475936	89.74850626867277	0.416347610485622	370.58026971925136	372.4563010149921	1.7278425835153333	362.3191496600847	364.1951809558254	1.7278425835153333	37058.02697192514	37245.630101499206	172.7842583515337	87.30581919520112	87.75787492911455	0.4163476104856221	36231.914966008466	36419.518095582534	172.78425835153436	0.0	0.0	0.0	0.0	0.0	0.0	0.0	0.0	0.0	0.0	43.65290959760056	43.878937464557275	0.20817380524281104	181.15957483004235	43.878937464557275	0.20817380524281104	2.6984707004439064e-05	2.685051059856199e-05	1.2382821921032687e-07	2.7599976455513476e-05	36419.518095582534	172.78425835153436	inf	inf	
01.09.2021	11:08:29	25 zyklen	15.042152	15.0	199.4	200.0	17.752124	217.49996099999998	17.875813	217.49996099999998	372.039235	4526.704303	4.15	3.180186	0.01	16.0	1.9906313395582331	8.261120059166666	89.02770310932797	89.74850626867277	0.416347610485622	369.4649679037111	372.4563010149921	1.7278425835153333	361.20384784454444	364.1951809558254	1.7278425835153333	36946.49679037111	37245.630101499206	172.7842583515337	87.03707176976974	87.75787492911455	0.4163476104856221	36120.38478445444	36419.518095582534	172.78425835153436	0.0	0.0	0.0	0.0	0.0	0.0	0.0	0.0	0.0	0.0	43.51853588488487	43.878937464557275	0.20817380524281104	180.60192392227222	43.878937464557275	0.20817380524281104	2.70661655873316e-05	2.685051059856199e-05	1.2382821921032687e-07	2.76851978728195e-05	36419.518095582534	172.78425835153436	inf	inf	
01.09.2021	11:08:32	25 zyklen	20.038778	20.0	49.5	0.0	3.599043	217.49996099999998	3.722732	217.49996099999998	312.107826	18234.845213999997	4.15	4.236354	0.01	16.0	1.727620471485944	7.1696249566666665	72.7079393939394	71.7065366884827	0.3571167752878851	301.7379484848485	297.58212725720324	1.4820346174447163	294.56832352818185	290.4125023005365	1.4820346174447239	30173.79484848485	29758.21272572032	148.20346174447127	70.98031892245345	69.97891621699675	0.35711677528788505	29456.832352818183	29041.25023005365	148.20346174447224	0.0	0.0	0.0	0.0	0.0	0.0	0.0	0.0	0.0	0.0	35.490159461226725	34.989458108498376	0.17855838764394252	147.28416176409092	34.989458108498376	0.17855838764394252	3.314134019341668e-05	3.36066529467356e-05	1.6627692252653395e-07	3.394798150807714e-05	29041.25023005365	148.20346174447224	inf	inf	
01.09.2021	11:08:37	25 zyklen	20.028716	20.0	99.4	100.0	7.129206	217.49996099999998	7.252895	217.49996099999998	302.812022	9080.732778	4.15	4.2343589999999995	0.01	16.0	1.727620471485944	7.1696249566666665	71.72239436619718	71.7065366884827	0.3571167752878851	297.64793661971834	297.58212725720324	1.4820346174447163	290.4783116630516	290.4125023005365	1.4820346174447239	29764.793661971835	29758.21272572032	148.20346174447127	69.99477389471123	69.97891621699675	0.35711677528788505	29047.83116630516	29041.25023005365	148.20346174447224	0.0	0.0	0.0	0.0	0.0	0.0	0.0	0.0	0.0	0.0	34.997386947355615	34.989458108498376	0.17855838764394252	145.2391558315258	34.989458108498376	0.17855838764394252	3.359673886392911e-05	3.36066529467356e-05	1.6627692252653395e-07	3.4425978114330886e-05	29041.25023005365	148.20346174447224	inf	inf	
01.09.2021	11:08:40	25 zyklen	20.04052	20.0	149.6	100.0	10.661743	217.49996099999998	10.785432	217.49996099999998	299.194814	6033.58849	4.15	4.236861	0.01	16.0	1.727620471485944	7.1696249566666665	71.26833556149732	71.7065366884827	0.3571167752878851	295.7635925802139	297.58212725720324	1.4820346174447163	288.59396762354726	290.4125023005365	1.4820346174447239	29576.35925802139	29758.21272572032	148.20346174447127	69.54071509001137	69.97891621699675	0.35711677528788505	28859.396762354725	29041.25023005365	148.20346174447224	0.0	0.0	0.0	0.0	0.0	0.0	0.0	0.0	0.0	0.0	34.77035754500569	34.989458108498376	0.17855838764394252	144.29698381177363	34.989458108498376	0.17855838764394252	3.381078757111697e-05	3.36066529467356e-05	1.6627692252653395e-07	3.465075892731193e-05	29041.25023005365	148.20346174447224	inf	inf	
01.09.2021	11:08:43	25 zyklen	20.033413	20.0	199.4	200.0	14.182819	217.49996099999998	14.306508	217.49996099999998	297.75330099999996	4526.704303	4.15	4.235256	0.01	16.0	1.727620471485944	7.1696249566666665	71.12747743229689	71.7065366884827	0.3571167752878851	295.1790313440321	297.58212725720324	1.4820346174447163	288.0094063873654	290.4125023005365	1.4820346174447239	29517.903134403212	29758.21272572032	148.20346174447127	69.39985696081094	69.97891621699675	0.35711677528788505	28800.940638736538	29041.25023005365	148.20346174447224	0.0	0.0	0.0	0.0	0.0	0.0	0.0	0.0	0.0	0.0	34.69992848040547	34.989458108498376	0.17855838764394252	144.0047031936827	34.989458108498376	0.17855838764394252	3.387774515847966e-05	3.36066529467356e-05	1.6627692252653395e-07	3.472108819442603e-05	29041.25023005365	148.20346174447224	inf	inf	
01.09.2021	11:08:57	25 zyklen	2.071043	2.0	49.5	0.0	18.410235	217.49996099999998	18.533924	217.49996099999998	1553.854195	18234.845213999997	4.15	0.437825	0.01	17.0	4.922181240361446	20.4270521475	371.9239393939394	366.3585415089972	1.998167540290142	1543.4843484848486	1520.3879472623385	8.292395292204066	1523.0572963373486	1499.9608951148382	8.292395292204066	154348.43484848485	152038.79472623384	829.2395292204005	367.00175815357795	361.43636026863567	1.9981675402901422	152305.72963373485	149996.08951148382	829.2395292204073	0.0	0.0	0.0	0.0	0.0	0.0	0.0	0.0	0.0	0.0	183.50087907678898	180.71818013431783	0.9990837701450711	761.5286481686743	180.71818013431783	0.9990837701450711	6.478847686286185e-06	6.577851773530475e-06	3.5638036296823416e-08	6.5657411733938185e-06	149996.08951148382	829.2395292204073	inf	inf	
01.09.2021	11:09:01	25 zyklen	2.06997	2.0	99.4	100.0	36.422243	217.49996099999998	36.545932	217.49996099999998	1525.811053	9080.732778	4.15	0.437644	0.01	17.0	4.922181240361446	20.4270521475	366.4209557344064	366.3585415089972	1.998167540290142	1520.6469662977865	1520.3879472623385	8.292395292204066	1500.2199141502865	1499.9608951148382	8.292395292204066	152064.69662977866	152038.79472623384	829.2395292204005	361.49877449404494	361.43636026863567	1.9981675402901422	150021.99141502863	149996.08951148382	829.2395292204073	0.0	0.0	0.0	0.0	0.0	0.0	0.0	0.0	0.0	0.0	180.74938724702247	180.71818013431783	0.9990837701450711	750.1099570751433	180.71818013431783	0.9990837701450711	6.576148324779357e-06	6.577851773530475e-06	3.5638036296823416e-08	6.665689413717673e-06	149996.08951148382	829.2395292204073	inf	inf	
01.09.2021	11:09:05	25 zyklen	2.0714	2.0	149.6	100.0	54.49714300000001	217.49996099999998	54.62083199999999	217.49996099999998	1515.216919	6033.58849	4.15	0.43786800000000003	0.01	17.0	4.922181240361446	20.4270521475	364.2857152406418	366.3585415089972	1.998167540290142	1511.7857182486637	1520.3879472623385	8.292395292204066	1491.3586661011636	1499.9608951148382	8.292395292204066	151178.57182486638	152038.79472623384	829.2395292204005	359.36353400028037	361.43636026863567	1.9981675402901422	149135.86661011635	149996.08951148382	829.2395292204073	0.0	0.0	0.0	0.0	0.0	0.0	0.0	0.0	0.0	0.0	179.68176700014018	180.71818013431783	0.9990837701450711	745.6793330505818	180.71818013431783	0.9990837701450711	6.614694053059684e-06	6.577851773530475e-06	3.5638036296823416e-08	6.705295129402272e-06	149996.08951148382	829.2395292204073	inf	inf	
01.09.2021	11:09:08	25 zyklen	2.070436	2.0	199.4	200.0	72.343029	217.49996099999998	72.466718	217.49996099999998	1508.209031	4526.704303	4.15	0.4377	0.01	17.0	4.922181240361446	20.4270521475	362.80355566700104	366.3585415089972	1.998167540290142	1505.6347560180545	1520.3879472623385	8.292395292204066	1485.2077038705545	1499.9608951148382	8.292395292204066	150563.47560180546	152038.79472623384	829.2395292204005	357.8813744266396	361.43636026863567	1.9981675402901422	148520.77038705544	149996.08951148382	829.2395292204073	0.0	0.0	0.0	0.0	0.0	0.0	0.0	0.0	0.0	0.0	178.9406872133198	180.71818013431783	0.9990837701450711	742.6038519352772	180.71818013431783	0.9990837701450711	6.641717029996673e-06	6.577851773530475e-06	3.5638036296823416e-08	6.733064994168361e-06	149996.08951148382	829.2395292204073	inf	inf	
01.09.2021	11:09:11	25 zyklen	3.033366	3.0	49.5	0.0	13.600935999999999	217.49996099999998	13.724625	217.49996099999998	1150.650386	18234.845213999997	4.15	0.641323	0.01	17.0	4.125127875301205	17.119280682499998	274.76638383838383	271.7180212362875	1.108234713063245	1140.280492929293	1127.6297881305932	4.599174059212448	1123.161212246793	1110.5105074480932	4.599174059212448	114028.04929292928	112762.97881305931	459.9174059212441	270.64125596308264	267.5928933609863	1.108234713063245	112316.1212246793	111051.05074480933	459.91740592124745	0.0	0.0	0.0	0.0	0.0	0.0	0.0	0.0	0.0	0.0	135.32062798154132	133.79644668049315	0.5541173565316225	561.5806061233965	133.79644668049315	0.5541173565316225	8.769772053462714e-06	8.868599345328359e-06	3.600697964000692e-08	8.90344136795448e-06	111051.05074480933	459.91740592124745	inf	inf	
01.09.2021	11:09:16	25 zyklen	3.046848	3.0	99.4	100.0	27.021288000000002	217.49996099999998	27.144977	217.49996099999998	1133.316451	9080.732778	4.15	0.6441180000000001	0.01	17.0	4.125127875301205	17.119280682499998	271.8439436619718	271.7180212362875	1.108234713063245	1128.1523661971833	1127.6297881305932	4.599174059212448	1111.0330855146833	1110.5105074480932	4.599174059212448	112815.23661971833	112762.97881305931	459.9174059212441	267.71881578667063	267.5928933609863	1.108234713063245	111103.30855146833	111051.05074480933	459.91740592124745	0.0	0.0	0.0	0.0	0.0	0.0	0.0	0.0	0.0	0.0	133.85940789333532	133.79644668049315	0.5541173565316225	555.5165427573417	133.79644668049315	0.5541173565316225	8.864050902723682e-06	8.868599345328359e-06	3.600697964000692e-08	9.000632051715657e-06	111051.05074480933	459.91740592124745	inf	inf	
01.09.2021	11:09:19	25 zyklen	3.0578119999999998	3.0	149.6	100.0	40.477793	217.49996099999998	40.601482	217.49996099999998	1126.311163	6033.58849	4.15	0.646442	0.01	17.0	4.125127875301205	17.119280682499998	270.5734826203209	271.7180212362875	1.108234713063245	1122.8799528743318	1127.6297881305932	4.599174059212448	1105.7606721918319	1110.5105074480932	4.599174059212448	112287.99528743318	112762.97881305931	459.9174059212441	266.4483547450197	267.5928933609863	1.108234713063245	110576.06721918318	111051.05074480933	459.91740592124745	0.0	0.0	0.0	0.0	0.0	0.0	0.0	0.0	0.0	0.0	133.22417737250984	133.79644668049315	0.5541173565316225	552.8803360959159	133.79644668049315	0.5541173565316225	8.905671505134762e-06	8.868599345328359e-06	3.600697964000692e-08	9.043548257307852e-06	111051.05074480933	459.91740592124745	inf	inf	
01.09.2021	11:09:22	25 zyklen	3.062632	3.0	199.4	200.0	53.775842000000004	217.49996099999998	53.899530000000006	217.49996099999998	1121.780598	4526.704303	4.15	0.6474840000000001	0.01	17.0	4.125127875301205	17.119280682499998	269.68827482447347	271.7180212362875	1.108234713063245	1119.206340521565	1127.6297881305932	4.599174059212448	1102.087059839065	1110.5105074480932	4.599174059212448	111920.63405215649	112762.97881305931	459.9174059212441	265.5631469491723	267.5928933609863	1.108234713063245	110208.70598390649	111051.05074480933	459.91740592124745	0.0	0.0	0.0	0.0	0.0	0.0	0.0	0.0	0.0	0.0	132.78157347458614	133.79644668049315	0.5541173565316225	551.0435299195325	133.79644668049315	0.5541173565316225	8.934902919992276e-06	8.868599345328359e-06	3.600697964000692e-08	9.073693326424026e-06	111051.05074480933	459.91740592124745	inf	inf	
01.09.2021	11:09:25	25 zyklen	5.0560160000000005	5.0	49.5	0.0	10.559822	217.49996099999998	10.683511	217.49996099999998	895.688265	18234.845213999997	4.15	1.068878	0.01	17.0	3.3158492863453817	13.760774538333331	213.3297373737374	211.07794763790275	0.8078897885247761	885.3184101010103	875.9734826972964	3.3527426223778196	871.557635562677	862.2127081589631	3.3527426223778196	88531.84101010102	87597.34826972964	335.2742622377815	210.01388808739202	207.76209835155737	0.8078897885247761	87155.7635562677	86221.27081589632	335.27426223778286	0.0	0.0	0.0	0.0	0.0	0.0	0.0	0.0	0.0	0.0	105.00694404369601	103.88104917577868	0.40394489426238805	435.7788177813385	103.88104917577868	0.40394489426238805	1.1295371118351703e-05	1.1416370011290384e-05	4.3487059225105385e-08	1.1473710506298309e-05	86221.27081589632	335.27426223778286	inf	inf	
01.09.2021	11:09:30	25 zyklen	5.052361	5.0	99.4	100.0	20.985754999999997	217.49996099999998	21.109444	217.49996099999998	881.329893	9080.732778	4.15	1.068115	0.01	17.0	3.3158492863453817	13.760774538333331	211.12429577464786	211.07794763790275	0.8078897885247761	876.1658274647887	875.9734826972964	3.3527426223778196	862.4050529264554	862.2127081589631	3.3527426223778196	87616.58274647886	87597.34826972964	335.2742622377815	207.80844648830248	207.76209835155737	0.8078897885247761	86240.50529264554	86221.27081589632	335.27426223778286	0.0	0.0	0.0	0.0	0.0	0.0	0.0	0.0	0.0	0.0	103.90422324415124	103.88104917577868	0.40394489426238805	431.2025264632277	103.88104917577868	0.40394489426238805	1.1413364555583379e-05	1.1416370011290384e-05	4.3487059225105385e-08	1.159547937024064e-05	86221.27081589632	335.27426223778286	inf	inf	
01.09.2021	11:09:33	25 zyklen	5.058053	5.0	149.6	100.0	31.441822	217.49996099999998	31.565510999999997	217.49996099999998	875.64754	6033.58849	4.15	1.069312	0.01	17.0	3.3158492863453817	13.760774538333331	210.17260695187164	211.07794763790275	0.8078897885247761	872.2163188502674	875.9734826972964	3.3527426223778196	858.4555443119341	862.2127081589631	3.3527426223778196	87221.63188502674	87597.34826972964	335.2742622377815	206.85675766552626	207.76209835155737	0.8078897885247761	85845.5544311934	86221.27081589632	335.27426223778286	0.0	0.0	0.0	0.0	0.0	0.0	0.0	0.0	0.0	0.0	103.42837883276313	103.88104917577868	0.40394489426238805	429.22777215596705	103.88104917577868	0.40394489426238805	1.1465045750556165e-05	1.1416370011290384e-05	4.3487059225105385e-08	1.164882685685857e-05	86221.27081589632	335.27426223778286	inf	inf	
01.09.2021	11:09:36	25 zyklen	5.058255	5.0	199.4	200.0	41.811219	217.49996099999998	41.934907	217.49996099999998	872.767633	4526.704303	4.15	1.069365	0.01	17.0	3.3158492863453817	13.760774538333331	209.68515045135405	211.07794763790275	0.8078897885247761	870.1933743731194	875.9734826972964	3.3527426223778196	856.4325998347861	862.2127081589631	3.3527426223778196	87019.33743731193	87597.34826972964	335.2742622377815	206.36930116500866	207.76209835155737	0.8078897885247761	85643.25998347861	86221.27081589632	335.27426223778286	0.0	0.0	0.0	0.0	0.0	0.0	0.0	0.0	0.0	0.0	103.18465058250433	103.88104917577868	0.40394489426238805	428.21629991739303	103.88104917577868	0.40394489426238805	1.149169862067029e-05	1.1416370011290384e-05	4.3487059225105385e-08	1.1676342075172167e-05	86221.27081589632	335.27426223778286	inf	inf	
01.09.2021	11:09:40	25 zyklen	6.056503	6.0	49.5	0.0	9.385516	217.49996099999998	9.509203999999999	217.49996099999998	797.236326	18234.845213999997	4.15	1.280435	0.01	17.0	3.0520114700803225	12.665847600833336	189.60638383838386	186.82833294079006	0.9773843257145556	786.8664929292931	775.3375817042789	4.056144951715412	774.2006453284598	762.6717341034455	4.056144951715412	78686.64929292932	77533.75817042789	405.614495171543	186.55437236830355	183.77632147070975	0.9773843257145556	77420.06453284598	76267.17341034455	405.614495171541	0.0	0.0	0.0	0.0	0.0	0.0	0.0	0.0	0.0	0.0	93.27718618415177	91.88816073535487	0.4886921628572778	387.1003226642299	91.88816073535487	0.4886921628572778	1.270863620431044e-05	1.289865896873455e-05	6.698190687541497e-08	1.2916548262185229e-05	76267.17341034455	405.614495171541	inf	inf	
01.09.2021	11:09:44	25 zyklen	6.057437	6.0	99.4	100.0	18.559724	217.49996099999998	18.683413	217.49996099999998	780.041903	9080.732778	4.15	1.28054	0.01	17.0	3.0520114700803225	12.665847600833336	186.71754527162975	186.82833294079006	0.9773843257145556	774.8778128772635	775.3375817042789	4.056144951715412	762.2119652764302	762.6717341034455	4.056144951715412	77487.78128772635	77533.75817042789	405.614495171543	183.66553380154943	183.77632147070975	0.9773843257145556	76221.19652764301	76267.17341034455	405.614495171541	0.0	0.0	0.0	0.0	0.0	0.0	0.0	0.0	0.0	0.0	91.83276690077471	91.88816073535487	0.4886921628572778	381.1059826382151	91.88816073535487	0.4886921628572778	1.2905260460185542e-05	1.289865896873455e-05	6.698190687541497e-08	1.3119710074838981e-05	76267.17341034455	405.614495171541	inf	inf
